Repository: BrunoPerciani/ufabc

# University Activities: Programming to Solve Problems 💻📚

This repository brings together academic projects and activities developed during my undergraduate studies at the Federal University of ABC (UFABC). Across these activities, I use programming to explore ideas, analyze information, and solve problems related to different subjects.

The repository documents my work and learning throughout university, showing how programming can be applied in academic contexts.

## 📌 About this repository

The activities in this repository were developed as part of university courses and projects.

File: 2026.3/Materiais e suas Propriedades/Laboratório 02/Laboratório 02.ipynb
# Análise Microestrutural: Atividade II

Preparação e análise microestrutural do **aço carbono 1010** (0,10 %p C, microestrutura predominantemente ferrítica) e determinação do **número de tamanho de grão ASTM (G)** segundo a norma ASTM E112, pelo método do intercepto circular, a partir das 5 micrografias obtidas pelo grupo.

**Etapas do roteiro cobertas neste notebook**

| Etapa do roteiro | O que é feito | Seção |
|---|---|---|
| Introdução (eqs. 1 a 3) | Definição de G, $N_L$, $\bar{l}$ e origem das constantes da eq. (3) | 1 |
| 3.2 | Preparação metalográfica e microscopia óptica de luz refletida | 2 |
| 3.3 | Leitura das 5 micrografias e calibração pela barra de escala | 3 |
| 3.3 | Círculo de teste traçado sobre cada região | 4 |
| 3.3 | Contagem do número de grãos interceptados N (com o círculo "desenrolado" em faixas) | 5 |
| 3.3, eqs. (4), (2) e (3) | $N_L$, $\bar{l}$ e G de cada região | 6 |
| Relatório | Todos os cálculos de cada região, passo a passo | 7 |
| Relatório | Valor médio de G e desvio padrão (com IC 95 % e %RA da ASTM E112) | 8 e 9 |
| Discussão | Interpretação, aumentos diferentes entre as fotos e propriedades mecânicas | 10 |
| Anexo | Validação do método numa microestrutura sintética de grãos conhecidos | 12 |

> **Fluxo de uso:** (1) ajuste a pasta das fotos na seção 3; (2) rode até a seção 5 para gerar as fotos com o círculo e as faixas de contagem; (3) conte os cruzamentos, preencha as contagens na seção 5 e rode o notebook inteiro de novo. Enquanto as contagens não forem preenchidas, a execução para na seção 5 com um aviso.

```
# ---------------------------------------------------------------
# Bibliotecas utilizadas
# ---------------------------------------------------------------
import os                         # montagem dos caminhos e verificação dos arquivos
import numpy as np                # cálculos numéricos (log, π, média, desvio padrão...)
import pandas as pd               # montagem das tabelas de resultados
import matplotlib.pyplot as plt   # gráficos
from PIL import Image, ImageDraw, ImageFont     # leitura das fotos e desenho do círculo
from scipy.ndimage import map_coordinates       # interpolação para "desenrolar" o círculo
from scipy import stats           # valor t de Student para o intervalo de confiança
from IPython.display import display, Markdown   # mostra os cálculos formatados em LaTeX

from IPython.display import Image as IPImage
import io

def mostra_jpeg(im, largura=1400, qualidade=80):
    """Exibe uma imagem PIL reduzida em JPEG (deixa o notebook bem mais leve que PNG)."""
    im = im.copy(); im.thumbnail((largura, 100000))
    buf = io.BytesIO(); im.convert("RGB").save(buf, "JPEG", quality=qualidade)
    display(IPImage(data=buf.getvalue()))


def mosaico(imagens, colunas=3, larg=600):
    """Junta várias imagens PIL num mosaico (colunas × linhas) de largura 'larg' por quadro."""
    ims = [im.resize((larg, int(im.height * larg / im.width))) for im in imagens]
    alt = max(im.height for im in ims); linhas = -(-len(ims) // colunas)
    tela = Image.new("RGB", (colunas * larg, linhas * alt), "white")
    for k, im in enumerate(ims):
        tela.paste(im, ((k % colunas) * larg, (k // colunas) * alt))
    return tela

# Faz os gráficos aparecerem dentro do próprio notebook, logo abaixo da célula
%matplotlib inline
```

## 1. Fundamentos: o número de tamanho de grão ASTM

### Por que medir o tamanho de grão

Um metal policristalino é formado por muitos cristais (**grãos**) com orientações diferentes, separados por **contornos de grão**. Os contornos são barreiras ao movimento das discordâncias: ao chegar a um contorno, a discordância precisa mudar de direção de deslizamento, porque o grão vizinho tem outra orientação. Quanto **menor** o grão, **mais** contornos por unidade de volume e mais difícil a deformação plástica. Por isso, grãos finos aumentam o limite de escoamento, o limite de resistência e a dureza; grãos grosseiros favorecem a ductilidade (Callister, seção 7.8). Essa dependência é descrita pela **equação de Hall-Petch**:

$$\sigma_e = \sigma_0 + k_e\, d^{-1/2}$$

em que $\sigma_e$ é o limite de escoamento, $d$ o diâmetro médio de grão e $\sigma_0$, $k_e$ constantes do material.

### Equação (1): definição de G

A norma ASTM E112 define o número de tamanho de grão G a partir do número **n** de grãos por polegada quadrada numa imagem com aumento de **100×**:

$$n = 2^{\,G-1} \tag{1}$$

Cada unidade a mais em G **dobra** o número de grãos por área. Portanto, **G maior significa grão menor**.

### Equação (2): comprimento de intercepto linear

No método do intercepto, uma linha de teste (reta ou círculo) é traçada sobre a microestrutura e conta-se quantos grãos ela atravessa (**N**) ou quantas vezes ela cruza um contorno (**P**). Dividindo pela extensão **real** da linha obtém-se $N_L$ ou $P_L$ (interseções por mm). O inverso é o **comprimento de intercepto linear médio**:

$$\bar{l} = \frac{1}{N_L} = \frac{1}{P_L} \tag{2}$$

$\bar{l}$ é o comprimento médio do trecho de linha que fica dentro de um grão. Ele **não é** o diâmetro do grão: como a linha corta os grãos em posições aleatórias (nem sempre pelo centro), $\bar{l}$ é menor que o diâmetro.

> Num **círculo** a linha é fechada, não há pontas soltas, e cada contorno cruzado separa dois grãos consecutivos. Por isso, no círculo, **N = P**.

### Equação (3): relação entre G e $\bar{l}$

$$G = -6{,}644\,\log \bar{l} - 3{,}288 \qquad (\bar{l} \text{ em mm}) \tag{3}$$

**De onde vêm as constantes.** Na escala de 100×, a ASTM E112 escreve $G = 10{,}00 - 2\log_2 \bar{l}_{100\times}$. Passando para o tamanho real ($\bar{l}_{100\times} = 100\,\bar{l}$) e para o logaritmo decimal ($\log_2 x = \log x / \log 2$):

$$G = 10 - \frac{2}{\log 2}\left(\log \bar{l} + 2\right) = -\frac{2}{\log 2}\log\bar{l} + \left(10 - \frac{4}{\log 2}\right)$$

Como $2/\log 2 = 6{,}644$ e $10 - 4/\log 2 = -3{,}288$, chega-se à eq. (3). O coeficiente 2 aparece porque $\bar{l}$ é um comprimento, enquanto $n$ conta grãos por **área**: dobrar $n$ equivale a dividir $\bar{l}$ por $\sqrt{2}$. A célula abaixo confere as constantes.

```
# Conferência numérica das constantes da equação (3)
coef = 2 / np.log10(2)            # coeficiente angular: 2/log(2)
const = 10 - 4 / np.log10(2)      # termo independente: 10 - 4/log(2)
print(f"2/log 2      = {coef:.4f}   (roteiro: 6,644)")
print(f"10 - 4/log 2 = {const:.4f}  (roteiro: -3,288)")
```

2/log 2      = 6.6439   (roteiro: 6,644)
10 - 4/log 2 = -3.2877  (roteiro: -3,288)

## 2. Preparação metalográfica e microscopia (seção 3.2)

O objetivo da preparação é obter uma superfície **plana, sem riscos e sem deformação**, e depois revelar os contornos de grão.

| Etapa | O que é feito | Por quê |
|---|---|---|
| a) Corte | Cortadeira *cut-off* com disco abrasivo e refrigeração | Retirar uma seção representativa sem aquecer a amostra (o calor pode alterar a microestrutura) |
| b) Embutimento | Baquelite em embutidora a quente | Facilitar o manuseio e manter as bordas planas durante o lixamento |
| c) Lixamento | Lixas de SiC, granas 220 → 320 → 400 → 600 | Cada lixa remove os riscos da anterior; gira-se a amostra 90° a cada troca para ver quando os riscos antigos sumiram |
| d) Polimento | Pano de feltro com alumina de 1 µm | Remover os riscos finos e deixar a superfície espelhada |
| e) Ataque químico | Imersão em Nital 3 % (HNO₃ em álcool etílico) | Corroer preferencialmente os contornos de grão, que têm maior energia |

**Por que os contornos aparecem escuros.** No microscópio óptico de **luz refletida** a luz incide perpendicularmente à superfície. O interior do grão polido reflete a luz de volta para a objetiva e aparece claro. O ataque abre pequenos sulcos nos contornos; nesses sulcos a superfície fica inclinada, a luz é refletida para fora da objetiva e o contorno aparece como uma **linha escura**. Sem o ataque, uma amostra polida de ferrita aparece uniformemente clara e os grãos não são vistos.

**Aço 1010.** Com 0,10 %p C, a microestrutura é quase toda **ferrita** (grãos claros e poligonais), com pouca **perlita** (regiões escuras, em geral nos contornos). Na contagem, as colônias de perlita são tratadas como grãos.

## 3. Micrografias e calibração pela barra de escala (seção 3.3)

O cálculo do tamanho de grão precisa do **comprimento real** da linha de teste sobre a amostra. Numa foto digital, isso vem da **barra de escala** gravada pelo software do microscópio: medindo o comprimento da barra em pixels, obtém-se quantos micrômetros cada pixel representa:

$$\text{µm/pixel} = \frac{\text{comprimento real da barra (µm)}}{\text{comprimento da barra na imagem (pixels)}}$$

A função `mede_barra` encontra a barra automaticamente: ela procura, no quadrante inferior direito da foto, a linha horizontal escura contínua mais longa. Se a detecção falhar em alguma foto, informe o comprimento em pixels manualmente em `BARRA_PX_MANUAL`.

> **As 5 fotos não têm o mesmo aumento.** As barras de 50 µm medem 145, 731, 731, 364 e 364 pixels, numa proporção de 1 : 2,5 : 5. Isso indica objetivas de 20×, 50× e 100× (com ocular de 10×, **200×, 500× e 1000×**). O aumento nominal está em `AUMENTO_NOMINAL` só para registro: confirmem com as anotações da aula. **O cálculo não depende dele**, porque usa a barra de escala de cada foto.

```
# Pasta e nomes das 5 fotos (ajuste para o seu computador)
PASTA_FOTOS = r"C:\Users\bruno\OneDrive\Visual Studio Code\2026.3\Materiais e suas Propriedades\Laboratório 02"
FOTOS = ["1 - Longitudinal 50X.jpg", "2 - Transversal 50X.jpg", "3 - Longitudinal 100X.jpg", "4 - Transversal 100X.jpg", "5 - Longitudinal 20X.jpg"]

BARRA_UM = 50                 # valor escrito na barra de escala de todas as fotos (µm)
BARRA_PX_MANUAL = {}          # Ex.: {2: 731} para forçar o comprimento da barra da região 2 (pixels)
AUMENTO_NOMINAL = [500, 500, 1000, 1000, 200]   # aumento total (objetiva × ocular 10×)

regioes = [os.path.splitext(f)[0] for f in FOTOS]   # Ex.: "1 - Longitudinal 50X"
```

```
def fonte(tamanho):
    """Fonte em negrito para os rótulos (tenta Arial no Windows e DejaVu no Linux)."""
    for nome in ("arialbd.ttf", "DejaVuSans-Bold.ttf", "/usr/share/fonts/truetype/dejavu/DejaVuSans-Bold.ttf"):
        try:
            return ImageFont.truetype(nome, tamanho)
        except OSError:
            pass
    return ImageFont.load_default()


def mede_barra(rgb):
    """
    Mede o comprimento (em pixels) da barra de escala: procura, no quadrante inferior
    direito, a linha com o maior trecho contínuo de pixels pretos.
    Retorna (comprimento, linha, x_inicial, x_final).
    """
    h, w, _ = rgb.shape
    escuro = rgb.astype(int).sum(axis=2) < 150          # pixel quase preto (R+G+B < 150)
    melhor = (0, 0, 0, 0)
    for lin in range(int(0.6 * h), h):                  # só os 40 % de baixo da imagem
        trecho = escuro[lin, w // 2:].astype(int)       # só a metade direita
        borda = np.diff(np.r_[0, trecho, 0])            # +1 onde começa um trecho, -1 onde termina
        ini, fim = np.where(borda == 1)[0], np.where(borda == -1)[0]
        if len(ini):
            k = np.argmax(fim - ini)                    # trecho mais longo desta linha
            if fim[k] - ini[k] > melhor[0]:
                melhor = (fim[k] - ini[k], lin, ini[k] + w // 2, fim[k] + w // 2)
    return melhor


fotos, calib = [], []
for i, arq in enumerate(FOTOS, start=1):
    rgb = np.asarray(Image.open(os.path.join(PASTA_FOTOS, arq)).convert("RGB"))
    fotos.append(rgb)
    barra_px, lin, x0, x1 = mede_barra(rgb)
    barra_px = BARRA_PX_MANUAL.get(i, barra_px)          # valor manual, se informado
    um_px = BARRA_UM / barra_px                          # calibração (µm por pixel)
    h, w, _ = rgb.shape
    calib.append({"Arquivo": arq, "Imagem (px)": f"{w} × {h}", "Barra (px)": barra_px,
                  "µm/pixel": round(um_px, 4),
                  "Campo (µm)": f"{w*um_px:.0f} × {h*um_px:.0f}",
                  "Aumento nominal": f"{AUMENTO_NOMINAL[i-1]}×"})

calibracao = pd.DataFrame(calib, index=regioes)
UM_PX = calibracao["µm/pixel"].to_numpy()
calibracao
```

                                         Arquivo  Imagem (px)  Barra (px)  \
1 - Longitudinal 50X    1 - Longitudinal 50X.jpg  2452 × 2056         364   
2 - Transversal 50X      2 - Transversal 50X.jpg  2452 × 2056         364   
3 - Longitudinal 100X  3 - Longitudinal 100X.jpg  2452 × 2056         731   
4 - Transversal 100X    4 - Transversal 100X.jpg  2452 × 2056         731   
5 - Longitudinal 20X    5 - Longitudinal 20X.jpg  2452 × 2056         145   

                       µm/pixel Campo (µm) Aumento nominal  
1 - Longitudinal 50X     0.1374  337 × 282            500×  
2 - Transversal 50X      0.1374  337 × 282            500×  
3 - Longitudinal 100X    0.0684  168 × 141           1000×  
4 - Transversal 100X     0.0684  168 × 141           1000×  
5 - Longitudinal 20X     0.3448  846 × 709            200×

```
# Mostra as 5 micrografias lado a lado, com o nome, o aumento e o campo de visão real
quadros = []
for rgb, nome, (_, lin) in zip(fotos, regioes, calibracao.iterrows()):
    im = Image.fromarray(rgb).copy()
    d = ImageDraw.Draw(im); f = fonte(70)
    txt = f"{nome}: {lin['Aumento nominal']}, campo {lin['Campo (µm)']} µm"
    bb = d.textbbox((30, 30), txt, font=f)
    d.rectangle([20, 20, bb[2] + 12, bb[3] + 12], fill="white"); d.text((30, 30), txt, fill="black", font=f)
    quadros.append(im)
mostra_jpeg(mosaico(quadros))
```

## 4. Círculo de teste sobre cada região (seção 3.3)

### Do círculo de 100 mm ao diâmetro real

O roteiro pede um círculo de **D = 100 mm** sobre a foto impressa em **M = 200×**. O que de fato entra no cálculo é o tamanho do círculo **sobre a amostra**:

$$D_{real} = \frac{D}{M} = \frac{100 \text{ mm}}{200} = 0{,}5 \text{ mm} = 500 \text{ µm}$$

Substituindo na eq. (4), ela fica escrita só com grandezas reais:

$$N_L = \frac{N}{\pi D}\cdot M = \frac{N}{\pi\,(D/M)} = \frac{N}{\pi D_{real}}$$

Assim, numa foto digital calibrada, basta desenhar um círculo de diâmetro real conhecido e dividir N pelo seu perímetro real.

### Tamanho do círculo em cada foto

- **Região 1 (200×):** o campo tem 846 × 709 µm, então cabe o círculo do roteiro, de **500 µm**.
- **Regiões 4 e 5 (500×)** e **regiões 2 e 3 (1000×):** o campo é menor que 500 µm. Usa-se o maior diâmetro "redondo" que caiba com folga (90 % da menor dimensão): **250 µm** e **125 µm**.

As marcas de 0° a 315° dividem o círculo em 8 setores para organizar a contagem. O círculo é desenhado na resolução original da foto e salvo como `regiao_<n>_circulo.jpg` para o relatório.

```
DIAMETROS_UM = [500, 400, 300, 250, 200, 150, 125, 100, 75, 50]   # opções "redondas" (µm)

def escolhe_diametro(rgb, um_px, folga=0.9):
    """Maior diâmetro da lista que cabe em 90 % da menor dimensão da foto."""
    menor_dim_um = min(rgb.shape[:2]) * um_px
    return next(d for d in DIAMETROS_UM if d <= folga * menor_dim_um)


def desenha_circulo(rgb, um_px, d_um, titulo, setores=8):
    """
    Desenha o círculo de diâmetro real d_um (µm) no centro da foto, com marcas de setor.
    Usa ciano com contorno preto, que contrasta com o fundo laranja da ferrita.
    """
    im = Image.fromarray(rgb).copy()
    w, h = im.size
    cx, cy, r = w / 2, h / 2, d_um / um_px / 2           # centro e raio em pixels
    d = ImageDraw.Draw(im)
    for cor, esp in [((0, 0, 0), 14), ((0, 230, 255), 8)]:   # contorno preto + linha ciano
        d.ellipse([cx - r, cy - r, cx + r, cy + r], outline=cor, width=esp)
    f_set, f_tit = fonte(34), fonte(44)
    for k in range(setores):
        a = np.radians(360 * k / setores)                 # ângulo medido a partir do eixo x, anti-horário
        d.line([cx + r*np.cos(a), cy - r*np.sin(a), cx + (r+45)*np.cos(a), cy - (r+45)*np.sin(a)],
               fill=(0, 230, 255), width=8)
        txt = f"{360*k//setores}°"
        bb = d.textbbox((0, 0), txt, font=f_set); tw, th = bb[2] - bb[0], bb[3] - bb[1]
        tx = min(max(cx + (r+85)*np.cos(a), tw/2 + 8), w - tw/2 - 8)    # mantém o rótulo na imagem
        ty = min(max(cy - (r+85)*np.sin(a), th/2 + 10), h - th/2 - 10)
        d.rectangle([tx - tw/2 - 6, ty - th/2 - 8, tx + tw/2 + 6, ty + th/2 + 8], fill="white")
        d.text((tx - tw/2, ty - th/2 - bb[1]), txt, fill="black", font=f_set)
    txt = f"{titulo}\nØ {d_um} µm | L = πD = {np.pi*d_um:.0f} µm"
    bb = d.multiline_textbbox((30, 30), txt, font=f_tit, spacing=10)
    d.rectangle([20, 20, bb[2] + 12, bb[3] + 12], fill="white")
    d.multiline_text((30, 30), txt, fill="black", font=f_tit, spacing=10)
    return im


D_REAL_UM, com_circulo = [], []
for i, (rgb, um_px, nome) in enumerate(zip(fotos, UM_PX, regioes), start=1):
    d_um = escolhe_diametro(rgb, um_px)
    D_REAL_UM.append(d_um)
    im = desenha_circulo(rgb, um_px, d_um, nome)
    im.save(f"regiao_{i}_circulo.jpg", quality=92)       # figura em resolução original (relatório)
    com_circulo.append(im)
mostra_jpeg(mosaico(com_circulo))

D_REAL_MM = np.array(D_REAL_UM) / 1000                    # diâmetros reais (mm)
L_REAL_MM = np.pi * D_REAL_MM                             # comprimento real de cada linha de teste (mm)
pd.DataFrame({"D real (µm)": D_REAL_UM, "L = πD real (µm)": (L_REAL_MM * 1000).round(1)}, index=regioes)
```

                       D real (µm)  L = πD real (µm)
1 - Longitudinal 50X           250             785.4
2 - Transversal 50X            250             785.4
3 - Longitudinal 100X          125             392.7
4 - Transversal 100X           125             392.7
5 - Longitudinal 20X           500            1570.8

## 5. Contagem dos grãos interceptados (Seção 3.3)

### O círculo "desenrolado"

Contar cruzamentos ao longo de um círculo inteiro é fácil de errar: perde-se o ponto de partida ou conta-se um contorno duas vezes. Para facilitar, a função `desenrola_circulo` "abre" uma faixa estreita ao redor do círculo e a transforma numa **tira reta**, dividida nos mesmos 8 setores das marcas de 0° a 315°. Nas tiras:

- a **linha tracejada** central é o círculo de teste;
- cada contorno de grão aparece como uma linha escura que **atravessa a linha tracejada**;
- a leitura é da **esquerda para a direita**, no sentido anti-horário do círculo;
- a faixa acima da linha é o lado de **fora** do círculo, e a de baixo é o lado de **dentro**.

As tiras são salvas como `regiao_<n>_faixas.jpg`. Abram em tela cheia para contar.

### Regras de contagem (ASTM E112)

- conte cada vez que a linha tracejada **cruza um contorno** (no círculo, N = P);
- **tangente** a um contorno: conte **1**;
- passagem exatamente por um **ponto triplo**: conte **1,5** (a norma aceita 2 na contagem com círculo);
- **perlita** (regiões escuras): cada colônia conta como um grão. Entrar nela é um cruzamento e sair é outro, então uma colônia atravessada conta **2**;
- **pites e inclusões** (pontos escuros isolados dentro dos grãos) **não** são contornos e **não** contam;
- um contorno que cai exatamente na **divisa entre dois setores** deve ser contado em apenas um deles.

```
def desenrola_circulo(rgb, um_px, d_um, meia_faixa=0.06, setores=8, largura=1400):
    """
    "Desenrola" uma faixa de ±(meia_faixa·D) em torno do círculo numa imagem reta.
    Cada setor de 360°/setores vira uma tira de 'largura' pixels, com a linha do círculo tracejada.
    """
    h, w, _ = rgb.shape
    cx, cy, r = w / 2, h / 2, d_um / um_px / 2
    n = int(round(2 * np.pi * r))                         # 1 amostra por pixel de perímetro
    meia = int(meia_faixa * d_um / um_px)                 # meia altura da faixa (pixels)
    t = np.arange(n) / n * 2 * np.pi                      # ângulo de cada amostra (anti-horário)
    R = r + np.arange(meia, -meia - 1, -1)[:, None]       # de fora (topo) para dentro (base)
    X, Y = cx + R * np.cos(t)[None], cy - R * np.sin(t)[None]
    faixa = np.stack([map_coordinates(rgb[..., c].astype(float), [Y, X], order=1)
                      for c in range(3)], axis=-1).clip(0, 255).astype(np.uint8)

    passo, f = n // setores, fonte(22)
    blocos = []
    for k in range(setores):
        tira = Image.fromarray(faixa[:, k*passo:(k+1)*passo])
        tira = tira.resize((largura, max(60, int(tira.height * largura / tira.width))))
        d = ImageDraw.Draw(tira); ym = tira.height // 2
        for x in range(0, largura, 6):                    # linha tracejada = círculo de teste
            d.line([x, ym, x + 3, ym], fill=(0, 200, 255), width=2)
        rot = Image.new("RGB", (largura, 30), "white")
        ImageDraw.Draw(rot).text((5, 3), f"Setor {k+1}: {360*k//setores}° → {360*(k+1)//setores}°"
                                 f"   ({np.pi*d_um/setores:.0f} µm de linha)", fill="black", font=f)
        blocos += [rot, tira]
    saida = Image.new("RGB", (largura, sum(b.height for b in blocos)), "white")
    y = 0
    for b in blocos:
        saida.paste(b, (0, y)); y += b.height
    return saida


for i, (rgb, um_px, d_um) in enumerate(zip(fotos, UM_PX, D_REAL_UM), start=1):
    desenrola_circulo(rgb, um_px, d_um).save(f"regiao_{i}_faixas.jpg", quality=88)
print("Tiras salvas: " + ", ".join(f"regiao_{i}_faixas.jpg" for i in range(1, len(fotos) + 1)))
```

Tiras salvas: regiao_1_faixas.jpg, regiao_2_faixas.jpg, regiao_3_faixas.jpg, regiao_4_faixas.jpg, regiao_5_faixas.jpg

```
# Exemplo: tiras da Região 1 (troque o número para ver as outras)
REGIAO_VER = 1
mostra_jpeg(Image.open(f"regiao_{REGIAO_VER}_faixas.jpg"), largura=1200, qualidade=85)
```

### Preenchimento das contagens

Preencha o número de cruzamentos de **cada setor** (8 valores por região). O total N de cada região é a soma dos setores, e a tabela por setor pode ir para o relatório como registro da contagem. Valores com ,5 são permitidos (pontos triplos).

> ⏳ Enquanto houver `None`, a execução **para nesta seção** com um aviso. Depois de preencher, rode o notebook inteiro de novo.

```
# Cruzamentos por setor (0-45°, 45-90°, ..., 315-360°) em cada região
CONTAGEM_SETORES = {
    1: [7, 8, 6, 9, 8, 7, 9, 5],
    2: [6, 4, 4, 7, 5, 7, 8, 4],
    3: [1, 2, 8, 5, 5, 2, 2, 4],
    4: [4, 2, 3, 1, 4, 4, 1, 4],
    5: [10, 10, 11, 8, 9, 14, 12, 7],
}

class ContagemPendente(Exception):
    """Interrompe a execução sem mostrar o traceback quando faltam contagens."""
    def _render_traceback_(self):
        return ["⏳ Contagem pendente: preencha CONTAGEM_SETORES e rode o notebook de novo."]


faltando = [r for r, v in CONTAGEM_SETORES.items() if any(x is None for x in v)]
if faltando:
    raise ContagemPendente(f"Faltam contagens nas regiões {faltando}")

tabela_setores = pd.DataFrame(CONTAGEM_SETORES, index=[f"{45*k}°–{45*(k+1)}°" for k in range(8)]).T
tabela_setores.index = regioes
tabela_setores["N (total)"] = tabela_setores.sum(axis=1)
N = tabela_setores["N (total)"].to_numpy(dtype=float)
tabela_setores
```

                       0°–45°  45°–90°  90°–135°  135°–180°  180°–225°  \
1 - Longitudinal 50X        7        8         6          9          8   
2 - Transversal 50X         6        4         4          7          5   
3 - Longitudinal 100X       1        2         8          5          5   
4 - Transversal 100X        4        2         3          1          4   
5 - Longitudinal 20X       10       10        11          8          9   

                       225°–270°  270°–315°  315°–360°  N (total)  
1 - Longitudinal 50X           7          9          5         59  
2 - Transversal 50X            7          8          4         45  
3 - Longitudinal 100X          2          2          4         29  
4 - Transversal 100X           4          1          4         23  
5 - Longitudinal 20X          14         12          7         81

## 6. Cálculo de $N_L$, $\bar{l}$ e G para cada região (Seção 3.3)

### Equação (4): Interseções por milímetro

$$N_L = \frac{N}{\pi D}\cdot M = \frac{N}{\pi D_{real}} \tag{4}$$

$\pi D_{real}$ é o comprimento real da linha de teste (seção 4). A unidade de $N_L$ é mm⁻¹.

### Equações (2) e (3)

$$\bar{l} = \frac{1}{N_L} \qquad\qquad G = -6{,}644\,\log \bar{l} - 3{,}288 \quad (\bar{l} \text{ em mm})$$

### Grandezas complementares

A partir de G também se obtêm, pela eq. (1):
- $n = 2^{G-1}$: grãos por polegada quadrada a 100×;
- $N_A = 15{,}50 \cdot 2^{G-1}$: grãos por mm² no tamanho real (o fator 15,50 converte pol² a 100× em mm² a 1×: $100^2 / 645{,}16$);
- $\bar{A} = 1/N_A$: área média de grão.

```
def calcula_G(N, D_real_mm):
    """Aplica as equações (4), (2) e (3) a contagens N feitas em círculos de diâmetro real D_real_mm."""
    N_L = N / (np.pi * D_real_mm)         # Eq. (4): Interseções por mm na amostra
    l = 1 / N_L                           # Eq. (2): Intercepto linear médio (mm)
    G = -6.644 * np.log10(l) - 3.288      # Eq. (3): Número de tamanho de grão ASTM
    return N_L, l, G

N_L, l, G = calcula_G(N, D_REAL_MM)

n_100x = 2 ** (G - 1)          # eq. (1): grãos por pol² a 100×
N_A = 15.50 * n_100x           # grãos por mm² a 1×
A_med = 1 / N_A                # área média de grão (mm²)

tabela = pd.DataFrame({
    "Aumento": [f"{m}×" for m in AUMENTO_NOMINAL],
    "D real (µm)": D_REAL_UM,
    "L real (mm)": L_REAL_MM.round(4),
    "N": N,
    "N_L (mm⁻¹)": N_L.round(2),
    "l (µm)": (l * 1000).round(2),
    "G": G.round(2),
    "n (grãos/pol² a 100×)": n_100x.round(1),
    "N_A (grãos/mm²)": N_A.round(0).astype(int),
    "Área média (µm²)": (A_med * 1e6).round(0).astype(int),
}, index=regioes)
tabela
```

                      Aumento  D real (µm)  L real (mm)     N  N_L (mm⁻¹)  \
1 - Longitudinal 50X     500×          250       0.7854  59.0       75.12   
2 - Transversal 50X      500×          250       0.7854  45.0       57.30   
3 - Longitudinal 100X   1000×          125       0.3927  29.0       73.85   
4 - Transversal 100X    1000×          125       0.3927  23.0       58.57   
5 - Longitudinal 20X     200×          500       1.5708  81.0       51.57   

                       l (µm)     G  n (grãos/pol² a 100×)  N_A (grãos/mm²)  \
1 - Longitudinal 50X    13.31  9.17                  288.9             4478   
2 - Transversal 50X     17.45  8.39                  168.1             2605   
3 - Longitudinal 100X   13.54  9.13                  279.2             4328   
4 - Transversal 100X    17.07  8.46                  175.6             2722   
5 - Longitudinal 20X    19.39  8.09                  136.1             2110   

                       Área média (µm²)  
1 - Longitudinal 50X                223  
2 - Transversal 50X                 384  
3 - Longitudinal 100X               231  
4 - Transversal 100X                367  
5 - Longitudinal 20X                474

## 7. Cálculos detalhados de cada região (para o relatório)

O roteiro pede que **todos os cálculos de cada região** apareçam no relatório. A célula abaixo escreve as equações com os números substituídos, com vírgula decimal, prontas para copiar.

```
def br(valor, casas):
    """Formata um número com vírgula decimal para o LaTeX (ex.: 31,83)."""
    return f"{valor:.{casas}f}".replace(".", "{,}")

for i, nome in enumerate(regioes):
    cN = 1 if N[i] % 1 else 0                     # mostra decimal só se houver ,5
    texto = (
        f"**{nome}** (aumento {AUMENTO_NOMINAL[i]}×, círculo de {D_REAL_UM[i]} µm, N = {br(N[i], cN)})\n\n"
        f"$$N_L = \\frac{{N}}{{\\pi D_{{real}}}} = \\frac{{{br(N[i], cN)}}}"
        f"{{\\pi \\cdot {br(D_REAL_MM[i], 3)}\\ \\text{{mm}}}} = {br(N_L[i], 2)}\\ \\text{{mm}}^{{-1}}$$\n\n"
        f"$$\\bar{{l}} = \\frac{{1}}{{N_L}} = \\frac{{1}}{{{br(N_L[i], 2)}\\ \\text{{mm}}^{{-1}}}} = "
        f"{br(l[i], 5)}\\ \\text{{mm}} = {br(l[i]*1000, 1)}\\ \\mu\\text{{m}}$$\n\n"
        f"$$G = -6{{,}}644 \\cdot \\log({br(l[i], 5)}) - 3{{,}}288 = "
        f"-6{{,}}644 \\cdot ({br(np.log10(l[i]), 4)}) - 3{{,}}288 = \\mathbf{{{br(G[i], 2)}}}$$\n\n---"
    )
    display(Markdown(texto))
```

## 8. Tamanho de grão médio e desvio padrão (Seção 3.3)

O resultado final é a **média das 5 regiões**, com o **desvio padrão amostral**:

$$\bar{G} = \frac{1}{n}\sum_{i=1}^{n} G_i \qquad\qquad s = \sqrt{\frac{\sum (G_i - \bar{G})^2}{n-1}}$$

O denominador $n - 1$ (e não $n$) é usado porque a média foi estimada com os próprios dados (`ddof=1` no numpy).

### Estatística da ASTM E112 (complementar)

A norma recomenda também o **intervalo de confiança de 95 %** e a **precisão relativa** (%RA):

$$IC_{95\%} = t\cdot\frac{s}{\sqrt{n}} \qquad\qquad \%RA = \frac{IC_{95\%}}{\bar{X}}\times 100$$

Para 5 regiões, $t = 2{,}776$ (4 graus de liberdade). Pela norma, **%RA ≤ 10 %** é considerada uma precisão aceitável. A %RA é calculada sobre $\bar{l}$, que é a grandeza medida (G é uma escala logarítmica).

> **Duas formas de chegar a G médio.** O roteiro pede a média dos G de cada região. A ASTM E112 recomenda calcular a média de $\bar{l}$ (ou de $N_L$) e só então converter em G. Como a relação é logarítmica, os dois resultados diferem um pouco; a célula mostra ambos.

### Linhas de teste de comprimentos diferentes

Como os círculos têm 500, 250 e 125 µm, as linhas de teste medem de 0,39 a 1,57 mm. Uma alternativa à média simples é **somar todas as contagens e todos os comprimentos** antes de dividir, o que dá mais peso às regiões com mais grãos contados:

$$N_L^{global} = \frac{\sum N_i}{\sum \pi D_{real,i}}$$

A célula também mostra esse valor, como comparação.

```
n_reg = len(G)
t95 = stats.t.ppf(0.975, n_reg - 1)        # t de Student bicaudal, 95 %, n-1 graus de liberdade

# --- Estatística sobre G (pedido do roteiro) ---
G_media = G.mean()
G_desvio = G.std(ddof=1)                    # desvio padrão AMOSTRAL
G_ic = t95 * G_desvio / np.sqrt(n_reg)      # intervalo de confiança de 95 %

# --- Estatística sobre l (procedimento da ASTM E112) ---
l_media = l.mean()
l_desvio = l.std(ddof=1)
l_ic = t95 * l_desvio / np.sqrt(n_reg)
RA = 100 * l_ic / l_media                   # precisão relativa (%)
G_de_l_media = -6.644 * np.log10(l_media) - 3.288

print(f"t (95 %, {n_reg-1} g.l.) = {t95:.3f}\n")
print(f"G médio (média dos G):  G = {G_media:.2f} ± {G_desvio:.2f}   (média ± desvio padrão)")
print(f"                        IC 95 %: {G_media:.2f} ± {G_ic:.2f}\n")
print(f"Intercepto médio:       l = {l_media*1000:.2f} ± {l_desvio*1000:.2f} µm")
print(f"                        IC 95 %: ± {l_ic*1000:.2f} µm  ->  %RA = {RA:.1f} %",
      "(aceitável, ≤ 10 %)" if RA <= 10 else "(acima de 10 %: considere medir mais regiões)")
print(f"G a partir de l médio:  G = {G_de_l_media:.2f}   (procedimento ASTM E112)")
print(f"\nDiferença entre os dois G médios: {abs(G_media - G_de_l_media):.3f}")

# --- Média ponderada pelo comprimento das linhas de teste ---
N_L_global = N.sum() / L_REAL_MM.sum()
G_global = -6.644 * np.log10(1 / N_L_global) - 3.288
print(f"G global (ΣN / ΣL = {N.sum():g} / {L_REAL_MM.sum():.3f} mm): G = {G_global:.2f}")
```

t (95 %, 4 g.l.) = 2.776

G médio (média dos G):  G = 8.65 ± 0.48   (média ± desvio padrão)
                        IC 95 %: 8.65 ± 0.60

Intercepto médio:       l = 16.15 ± 2.64 µm
                        IC 95 %: ± 3.28 µm  ->  %RA = 20.3 % (acima de 10 %: considere medir mais regiões)
G a partir de l médio:  G = 8.62   (procedimento ASTM E112)

Diferença entre os dois G médios: 0.032
G global (ΣN / ΣL = 237 / 3.927 mm): G = 8.54

## 9. Gráfico do tamanho de grão por região

Os pontos mostram o G de cada região; a linha tracejada é a média e a faixa sombreada vai de $\bar{G} - s$ a $\bar{G} + s$. Uma região muito fora da faixa pode indicar contagem errada ou uma região não representativa (por exemplo, perto da borda da amostra).

```
import re
# Rótulo curto a partir do nome do arquivo: "1 - Longitudinal 50X" -> "1L50"
rotulos = [re.sub(r"^(\d+)\s*-\s*(\w)\w*\s+(\d+)X$", r"\1\2\3", os.path.splitext(f)[0])
           for f in FOTOS]

fig, (ax1, ax2) = plt.subplots(1, 2, figsize=(12, 4.5))
pos = np.arange(1, n_reg + 1)

# --- G por região ---
ax1.axhspan(G_media - G_desvio, G_media + G_desvio, color="#1f4e79", alpha=0.12, label="média ± s")
ax1.axhline(G_media, color="#1f4e79", ls="--", lw=1.2, label=f"Média = {G_media:.2f}")
ax1.plot(pos, G, "o", color="#c0392b", ms=8, label="regiões")
for p, g in zip(pos, G):
    ax1.annotate(f"{g:.2f}", (p, g), xytext=(0, 9), textcoords="offset points", ha="center", fontsize=9)
ax1.set_xticks(pos, rotulos)
ax1.set_ylabel("Número de tamanho de grão ASTM, G", fontsize=11)
ax1.set_title("G por região", fontsize=12)
ax1.set_ylim(G.min() - 1, G.max() + 1)
ax1.grid(alpha=0.3); ax1.legend(fontsize=9)

# --- intercepto linear médio por região ---
ax2.bar(pos, l * 1000, color="#1f4e79", alpha=0.8)
ax2.axhline(l_media * 1000, color="#c0392b", ls="--", lw=1.2, label=f"média = {l_media*1000:.1f} µm")
for p, v in zip(pos, l * 1000):
    ax2.annotate(f"{v:.1f}", (p, v), xytext=(0, 3), textcoords="offset points", ha="center", fontsize=9)
ax2.set_xticks(pos, rotulos)
ax2.set_ylabel(r"Intercepto linear médio $\bar{l}$ (µm)", fontsize=11)
ax2.set_title("Intercepto linear por região", fontsize=12)
ax2.set_ylim(0, l.max() * 1000 * 1.18)
ax2.grid(alpha=0.3, axis="y"); ax2.legend(fontsize=9, loc="upper left")

fig.tight_layout()
fig.savefig("tamanho_de_grao_regioes.png", dpi=300)   # figura para o relatório
plt.show()
```

## 10. Interpretação do resultado

### Escala ASTM

A tabela abaixo situa o resultado na escala ASTM, calculando $\bar{l}$ e a área média de grão para alguns valores inteiros de G. Lembre que **G maior = grão menor**: de G = 5 para G = 9 o intercepto cai a cerca de 1/4.

### Relação com as propriedades mecânicas

Pela equação de Hall-Petch, $\sigma_e = \sigma_0 + k_e d^{-1/2}$, reduzir o tamanho de grão aumenta o limite de escoamento. Como $\bar{l}$ é proporcional ao tamanho de grão, a razão entre os limites de escoamento de duas condições do mesmo material depende de $\bar{l}^{-1/2}$. Por exemplo, reduzir $\bar{l}$ à metade multiplica a parcela $k_e d^{-1/2}$ por $\sqrt{2} \approx 1{,}41$. O refino de grão é o único mecanismo de endurecimento que aumenta a resistência **sem** reduzir a tenacidade, o que explica a importância do controle do tamanho de grão em aços estruturais de baixo carbono como o 1010.

### Pontos para a discussão no relatório

- **Dispersão entre regiões:** o tamanho de grão varia ao longo da amostra (por exemplo, entre a borda e o centro de uma peça laminada). A dispersão medida inclui essa variação real e o erro de contagem.
- **Aumentos diferentes entre as fotos:** nas fotos de 1000× o círculo de 125 µm cruza poucos grãos, então cada erro de ±1 na contagem pesa muito mais que na foto de 200×. A ASTM E112 recomenda escolher o aumento de modo que cada linha de teste cruze dezenas de grãos. Comparem a dispersão entre as fotos de mesmo aumento e entre aumentos diferentes.
- **Fontes de erro:** contornos pouco revelados pelo ataque (grãos "fundidos" na contagem, N menor e G menor), riscos de lixamento confundidos com contornos (N maior), contagem de pontos triplos, aumento real da foto diferente do nominal (seção 3).
- **Representatividade:** a ASTM E112 recomenda escolher os campos sem preferência e medir campos suficientes para que a %RA fique abaixo de 10 % (seção 8).
- **Microestrutura bifásica:** a perlita presente no 1010 foi contada junto com a ferrita. Para medir só o grão ferrítico, a norma tem procedimentos próprios (ASTM E1181), que estão fora do escopo desta prática.

```
# Escala de referência: l e área média de grão para G inteiros (inverso das eqs. 3 e 1)
G_ref = np.arange(3, 12)
l_ref = 10 ** (-(G_ref + 3.288) / 6.644)            # isola l na eq. (3)
A_ref = 1 / (15.50 * 2 ** (G_ref - 1)) * 1e6        # área média (µm²)
tabela_escala = pd.DataFrame({"l (µm)": (l_ref * 1000).round(1),
                       "Área média de grão (µm²)": A_ref.round(0).astype(int)},
                      index=pd.Index(G_ref, name="G"))

# Destaca a linha do G inteiro mais próximo do resultado
G_prox = int(round(G_media))
print(f"Resultado: G = {G_media:.2f} -> mais próximo de G = {G_prox} na escala ASTM")
tabela_escala.style.apply(lambda r: ["background-color: #ffe9a8" if r.name == G_prox else "" for _ in r], axis=1)
```

Resultado: G = 8.65 -> mais próximo de G = 9 na escala ASTM

## 11. Resumo dos resultados

```
resumo_final = pd.DataFrame({"Resultado": [
    "Aço carbono 1010, atacado com Nital 3 %",
    "Intercepto circular, calibrado pela barra de escala de cada foto",
    ", ".join(f"{d} µm ({m}×)" for d, m in zip(D_REAL_UM, AUMENTO_NOMINAL)),
    ", ".join(f"{v:g}" for v in N),
    f"{N_L.min():.2f} a {N_L.max():.2f} mm⁻¹",
    f"{l_media*1000:.2f} ± {l_desvio*1000:.2f} µm",
    f"{G_media:.2f} ± {G_desvio:.2f}",
    f"± {G_ic:.2f} (t = {t95:.3f})",
    f"{RA:.1f} %",
    f"{G_de_l_media:.2f}",
    f"{G_global:.2f}",
]}, index=[
    "Material",
    "Método",
    "Círculos (diâmetro real e aumento)",
    "Contagens N",
    "N_L (faixa)",
    "Intercepto linear médio l (média ± s)",
    "Tamanho de grão ASTM G (média ± s)",
    "IC 95 % de G",
    "Precisão relativa %RA (sobre l)",
    "G a partir de l médio (ASTM E112)",
    "G global (ΣN / ΣL)",
])
display(resumo_final)

# Exporta as tabelas no padrão brasileiro (abrem direto no Excel)
tabela.to_csv("resultados_tamanho_de_grao.csv", sep=";", decimal=",", encoding="utf-8-sig")
tabela_setores.to_csv("contagem_por_setor.csv", sep=";", decimal=",", encoding="utf-8-sig")
print("Tabelas salvas em 'resultados_tamanho_de_grao.csv' e 'contagem_por_setor.csv'")
```

                                                                               Resultado
Material                                         Aço carbono 1010, atacado com Nital 3 %
Método                                 Intercepto circular, calibrado pela barra de e...
Círculos (diâmetro real e aumento)     250 µm (500×), 250 µm (500×), 125 µm (1000×), ...
Contagens N                                                           59, 45, 29, 23, 81
N_L (faixa)                                                           51.57 a 75.12 mm⁻¹
Intercepto linear médio l (média ± s)                                    16.15 ± 2.64 µm
Tamanho de grão ASTM G (média ± s)                                           8.65 ± 0.48
IC 95 % de G                                                          ± 0.60 (t = 2.776)
Precisão relativa %RA (sobre l)                                                   20.3 %
G a partir de l médio (ASTM E112)                                                   8.62
G global (ΣN / ΣL)                                                                  8.54

Tabelas salvas em 'resultados_tamanho_de_grao.csv' e 'contagem_por_setor.csv'

File: 2026.3/Materiais e suas Propriedades/Laboratório 03/Laboratório 03.ipynb
# Ensaios Mecânicos: Atividade III

Análise dos ensaios mecânicos realizados na máquina universal de ensaios (Instron, software Bluehill) da UFABC:

| Ensaio | Material | Corpo de prova | Arquivo |
|---|---|---|---|
| Tração | Aço SAE 1010 | Cilíndrico, $d_0$ = 6,4 mm, $L_0$ = 76,84 mm | `bruno.perciani.is_tens.raw` |
| Tração | Polipropileno (PP) | Retangular, 13,10 × 3,5 mm, $L_0$ = 60 mm | `bruno.perciani-polimero.is_tens.raw` |
| Flexão em 3 pontos | Cerâmica | Retangular, $b$ = 17,6 mm, $h$ = 8,5 mm, vão $L$ = 40 mm | `bruno.perciani.is_flex.raw` |

**Etapas do roteiro cobertas neste notebook**

| Etapa do roteiro | O que é feito | Seção |
|---|---|---|
| 3 e 5.2 | Leitura dos arquivos `.raw` e características dos corpos de prova | 2 |
| 4.1 e 5.3 | Tensão e deformação de engenharia e curvas σ × ε | 3, 4 e 5 |
| 4.2 a) | Módulo de elasticidade, $E$ | 6 |
| 4.2 c) | Limite de escoamento (0,2 % e pontos de escoamento) | 7 |
| 4.2 d) | Limite de resistência à tração, $\sigma_u$ | 8 |
| 4.2 b) e e) | Deformação na fratura e ductilidade (%AL) | 9 |
| 4.2 f) | Tensão verdadeira | 10 |
| 4.2 g) | Módulo de resiliência, $U_r$ | 11 |
| 4.2 h) | Módulo de tenacidade, $U_t$ | 12 |
| Flexão (cerâmica) | Resistência à flexão, módulo de flexão e deformação na fratura | 13 |
| 5.4 | Resumo dos resultados | 14 |

---

### Fundamentos: ensaios de tração e de flexão

No **ensaio de tração**, o corpo de prova (CP) é preso entre duas garras da máquina universal. A travessa móvel se afasta com velocidade constante e alonga o CP até a fratura, enquanto a **célula de carga** registra a força $F$ e o deslocamento da travessa registra o alongamento $\Delta L$. Esses valores são convertidos em **tensão** e **deformação**, que dependem apenas do material, e o gráfico entre elas é a **curva tensão-deformação**.

Materiais **frágeis**, como as cerâmicas, quase não se deformam plasticamente e são muito sensíveis a defeitos. Na tração, uma pequena desorientação nas garras já gera tensões de flexão e fratura prematura. Por isso a resistência das cerâmicas é medida no **ensaio de flexão**: o CP é apoiado em dois roletes e carregado no centro (3 pontos). A face inferior fica tracionada e a fratura começa nela.

**Observação importante sobre a deformação:** nestes ensaios não foi usado extensômetro. A deformação foi calculada pelo **deslocamento da travessa**, que inclui, além do alongamento do comprimento útil, a deformação elástica da máquina, das garras e das regiões fora do comprimento útil, além de eventuais escorregamentos. Isso afeta principalmente os módulos de elasticidade, como será discutido.

## 1. Bibliotecas e pasta dos dados

- `numpy`: cálculos numéricos com vetores;
- `pandas`: leitura dos arquivos e montagem das tabelas;
- `matplotlib`: gráficos;
- `scipy.signal.find_peaks`: localização dos picos e vales da curva (escoamento descontínuo do aço e trincas da cerâmica).

Os três arquivos `.raw` devem estar na pasta indicada em `PASTA`. As figuras e tabelas geradas são salvas na mesma pasta.

```
import os                              # caminhos de arquivos
import io                              # leitura de texto como arquivo
import numpy as np                     # cálculos numéricos
import pandas as pd                    # tabelas
import matplotlib.pyplot as plt        # gráficos
from scipy.signal import find_peaks    # picos e vales das curvas

%matplotlib inline

# Pasta com os arquivos .raw (ajuste para o seu computador)
PASTA = r"C:\Users\bruno\OneDrive\Visual Studio Code\2026.3\Materiais e suas Propriedades\Laboratório 03"

ARQ_ACO = os.path.join(PASTA, "bruno.perciani.is_tens.raw")
ARQ_PP  = os.path.join(PASTA, "bruno.perciani-polimero.is_tens.raw")
ARQ_CER = os.path.join(PASTA, "bruno.perciani.is_flex.raw")

g = 9.80665    # aceleração da gravidade (m/s²): converte kgf em N

from matplotlib.ticker import FuncFormatter
virg = lambda s: s.replace(".", ",")   # vírgula decimal nos rótulos dos gráficos
# vírgula decimal também nos números dos eixos
fmt_virg = FuncFormatter(lambda v, p: f"{v:g}".replace(".", ","))
def eixos_virgula(ax):
    ax.xaxis.set_major_formatter(fmt_virg); ax.yaxis.set_major_formatter(fmt_virg)
```

## 2. Leitura dos arquivos `.raw` e geometria dos corpos de prova

Os arquivos exportados pelo Bluehill têm duas partes:

1. um **cabeçalho** com o tipo de ensaio, a geometria digitada no software e campos que não foram usados (valores padrão);
2. a **tabela de dados**, que começa na linha `"Time sec", ...`, com uma leitura a cada 0,1 s.

As colunas usadas são o tempo (s), o deslocamento da travessa (*Extension*, mm) e a carga (*Load*, **kgf**). As colunas de tensão e deformação calculadas pelo software estão zeradas, então todos os cálculos são feitos aqui. A carga é convertida para newtons:

$$F\,(\text{N}) = F\,(\text{kgf}) \cdot g, \qquad g = 9{,}80665\ \text{m/s}^2$$

No ensaio de flexão o software registra carga e deslocamento como negativos (compressão do rolete central). Por isso usamos as colunas *Flexure extension* e *Flexure load*, que já trazem os valores positivos.

As áreas das seções transversais são:

$$A_0^{\text{circular}} = \frac{\pi d_0^2}{4} \qquad\qquad A_0^{\text{retangular}} = b \cdot h$$

```
def ler_raw(arquivo):
    """Lê um arquivo .raw do Bluehill e devolve a tabela de dados como DataFrame."""
    with open(arquivo, encoding="utf-8", errors="replace") as f:
        linhas = f.read().splitlines()
    # a tabela começa na linha cujo primeiro campo é "Time sec"
    inicio = next(i for i, l in enumerate(linhas) if l.startswith('"Time sec"'))
    df = pd.read_csv(io.StringIO("\n".join(linhas[inicio:])))
    df.columns = [c.strip() for c in df.columns]      # remove espaços no fim dos nomes
    return df

aco = ler_raw(ARQ_ACO)
pp  = ler_raw(ARQ_PP)
cer = ler_raw(ARQ_CER)

for nome, df in [("Aço 1010", aco), ("PP", pp), ("Cerâmica", cer)]:
    print(f"{nome:9s}: {len(df):5d} pontos, duração {df['Time sec'].iloc[-1]:6.1f} s")
```

Aço 1010 :  1190 pontos, duração  118.9 s
PP       :  2951 pontos, duração  295.0 s
Cerâmica :   473 pontos, duração   47.1 s

```
# ---------- Geometria (dados informados pela docente) ----------
# Aço SAE 1010: CP cilíndrico
d0_aco = 6.4      # diâmetro inicial (mm)
L0_aco = 76.84    # distância entre as marcações do comprimento útil (mm)
v_aco  = 15       # velocidade da travessa (mm/min)

# Polipropileno: CP retangular
b_pp, h_pp = 13.10, 3.5   # largura e espessura iniciais (mm)
L0_pp = 60.0              # comprimento do CP usado como comprimento inicial (mm)
v_pp  = 80                # velocidade da travessa (mm/min)

# Cerâmica: flexão em 3 pontos
b_cer, h_cer = 17.6, 8.5  # largura e espessura (mm)
L_cer = 40.0              # distância entre os apoios (mm)

# ---------- Áreas (mm²) ----------
A0_aco = np.pi * d0_aco**2 / 4
A0_pp  = b_pp * h_pp

# ---------- Taxa de deformação nominal (s⁻¹) = velocidade / comprimento ----------
taxa_aco = v_aco / 60 / L0_aco
taxa_pp  = v_pp / 60 / L0_pp

# Velocidade real da travessa (inclinação do deslocamento × tempo), para conferência
for nome, df, col in [("Aço", aco, "Extension mm"), ("PP", pp, "Extension mm"), ("Cerâmica", cer, "Flexure extension mm")]:
    v = np.polyfit(df["Time sec"], df[col], 1)[0] * 60
    print(f"Velocidade medida da travessa ({nome}): {v:.2f} mm/min")

print(f"\nA0 aço = {A0_aco:.2f} mm²   taxa de deformação = {taxa_aco:.2e} s⁻¹")
print(f"A0 PP  = {A0_pp:.2f} mm²   taxa de deformação = {taxa_pp:.2e} s⁻¹")
```

Velocidade medida da travessa (Aço): 15.00 mm/min
Velocidade medida da travessa (PP): 80.00 mm/min
Velocidade medida da travessa (Cerâmica): 1.00 mm/min

A0 aço = 32.17 mm²   taxa de deformação = 3.25e-03 s⁻¹
A0 PP  = 45.85 mm²   taxa de deformação = 2.22e-02 s⁻¹

As duas taxas de deformação estão na faixa de 10⁻⁵ a 10⁻¹ s⁻¹ dos ensaios quase-estáticos. A velocidade medida no ensaio de flexão é **1 mm/min** (0,786 mm em 47 s), e não 1 mm/s.

## 3. Tensão e deformação de engenharia

$$\sigma = \frac{F}{A_0} \qquad\qquad \varepsilon = \frac{\Delta L}{L_0}$$

onde $\sigma$ é a tensão de engenharia (MPa = N/mm²), $F$ a carga (N), $A_0$ a área inicial (mm²), $\varepsilon$ a deformação de engenharia (adimensional), $\Delta L$ o deslocamento da travessa (mm) e $L_0$ o comprimento inicial (mm).

O último ponto de cada arquivo é registrado depois da ruptura (a carga cai bruscamente), então ele é descartado: o ponto de **fratura** é o último ponto antes dessa queda.

```
def tensao_deformacao(df, A0, L0):
    F = df["Load kgf"].to_numpy() * g          # carga (N)
    dL = df["Extension mm"].to_numpy()          # deslocamento da travessa (mm)
    F, dL = F[:-1], dL[:-1]                     # descarta o ponto registrado após a ruptura
    return F, dL, F / A0, dL / L0               # carga, alongamento, σ (MPa), ε

F_aco, dL_aco, s_aco, e_aco = tensao_deformacao(aco, A0_aco, L0_aco)
F_pp,  dL_pp,  s_pp,  e_pp  = tensao_deformacao(pp,  A0_pp,  L0_pp)

print(f"Aço: {len(s_aco)} pontos   σ máx = {s_aco.max():.1f} MPa   ε final = {100*e_aco[-1]:.1f} %")
print(f"PP : {len(s_pp)} pontos   σ máx = {s_pp.max():.1f} MPa   ε final = {100*e_pp[-1]:.0f} %")
```

Aço: 1189 pontos   σ máx = 458.3 MPa   ε final = 38.7 %
PP : 2950 pontos   σ máx = 29.1 MPa   ε final = 655 %

## 4. Curva tensão-deformação do aço SAE 1010

A curva do aço tem quatro regiões:

- **elástica:** trecho inicial, em que a deformação é reversível;
- **escoamento descontínuo:** típico de aços de baixo carbono. Os átomos de C e N intersticiais ancoram as discordâncias (atmosferas de Cottrell); é preciso uma tensão maior para liberá-las (**limite de escoamento superior**), e depois a deformação continua com tensão menor e oscilante (**limite de escoamento inferior**), enquanto as **bandas de Lüders** se propagam pelo comprimento útil;
- **encruamento:** a tensão volta a subir porque as discordâncias se multiplicam e se bloqueiam;
- **empescoçamento:** depois da carga máxima, a deformação se concentra em uma região, a área diminui localmente e a tensão de engenharia cai até a fratura.

```
fig, ax = plt.subplots(figsize=(10, 6))
ax.plot(100 * e_aco, s_aco, color="#1f4e79", lw=1.4)
ax.set_xlabel("Deformação de engenharia (%)", fontsize=12)
ax.set_ylabel("Tensão de engenharia (MPa)", fontsize=12)
ax.set_title("Aço SAE 1010: curva tensão-deformação de engenharia", fontsize=13)
ax.set_xlim(0, 42); ax.set_ylim(0, 520)
ax.grid(alpha=0.3)
fig.tight_layout()
for a in fig.axes: eixos_virgula(a)
fig.savefig(os.path.join(PASTA, "aco_bruta.png"), dpi=300)
plt.show()
```

## 5. Curva tensão-deformação do polipropileno

O PP é um polímero semicristalino e sua curva é bem diferente da do aço:

- **região elástica** com módulo baixo (ligações secundárias entre as cadeias);
- **escoamento** em um pico de tensão, quando começa a formação do **pescoço**;
- queda de tensão e **estiramento a frio** (*cold drawing*): o pescoço se propaga ao longo do CP com tensão aproximadamente constante, enquanto as cadeias e as lamelas cristalinas se alinham na direção da carga;
- leve **endurecimento por orientação** no fim do ensaio, até a fratura com deformações de centenas de por cento.

```
fig, (ax1, ax2) = plt.subplots(1, 2, figsize=(13, 5.5))
ax1.plot(100 * e_pp, s_pp, color="#2e7d32", lw=1.4)
ax1.set_title("Curva completa", fontsize=12)
ax2.plot(100 * e_pp, s_pp, "o-", color="#2e7d32", lw=1.2, ms=3)
ax2.set_xlim(0, 60)
ax2.set_title("Detalhe do início (até 60 %)", fontsize=12)
for ax in (ax1, ax2):
    ax.set_xlabel("Deformação de engenharia (%)", fontsize=12)
    ax.set_ylabel("Tensão de engenharia (MPa)", fontsize=12)
    ax.set_ylim(0, 33); ax.grid(alpha=0.3)
fig.suptitle("Polipropileno: curva tensão-deformação de engenharia", fontsize=13)
fig.tight_layout()
for a in fig.axes: eixos_virgula(a)
fig.savefig(os.path.join(PASTA, "pp_bruta.png"), dpi=300)
plt.show()
```

## 6. Módulo de elasticidade (item a)

Na região elástica vale a Lei de Hooke, $\sigma = E\varepsilon$. O módulo $E$ é a inclinação do trecho inicial, obtida por **regressão linear** dos pontos dentro de uma faixa de tensão:

- **aço:** entre 10 % e 40 % do limite de escoamento superior;
- **PP:** entre 10 % e 30 % da tensão de escoamento.

Como a deformação vem do deslocamento da travessa, o valor obtido é um **módulo aparente**. A rigidez medida é a combinação em série do CP com a máquina:

$$\frac{1}{k_{\text{medida}}} = \frac{1}{k_{\text{CP}}} + \frac{1}{k_{\text{máquina}}}, \qquad k_{\text{CP}} = \frac{E A_0}{L_0}$$

O aço tem $k_{\text{CP}}$ muito alto, então a flexibilidade da máquina domina e $E$ aparente fica muito abaixo do real (≈ 207 GPa [1]). O PP é cerca de 100 vezes mais flexível, então o erro é bem menor.

```
def modulo(s, e, s_ref, fmin, fmax):
    """Regressão linear σ × ε dos pontos iniciais com fmin·s_ref < σ < fmax·s_ref.
    Devolve E (MPa), o intercepto (MPa), o R² e a máscara dos pontos usados."""
    i_lim = np.argmax(s >= s_ref)                       # só a subida inicial
    m = np.zeros_like(s, dtype=bool)
    m[:i_lim] = (s[:i_lim] > fmin * s_ref) & (s[:i_lim] < fmax * s_ref)
    E, b = np.polyfit(e[m], s[m], 1)
    r2 = np.corrcoef(e[m], s[m])[0, 1]**2
    return E, b, r2, m

# Limite de escoamento superior do aço: primeiro pico da curva (ver seção 7)
pk, _ = find_peaks(s_aco, prominence=3)
i_ys = pk[0]
sigma_ys = s_aco[i_ys]

E_aco, b_aco, r2_aco, m_aco = modulo(s_aco, e_aco, sigma_ys, 0.10, 0.40)
E_pp,  b_pp,  r2_pp,  m_pp  = modulo(s_pp,  e_pp,  s_pp.max(), 0.10, 0.30)

E_lit_aco = 207e3   # módulo do aço da literatura (MPa) [1]

print(f"Aço: E aparente = {E_aco/1e3:.1f} GPa  ({m_aco.sum()} pontos, R² = {r2_aco:.4f})"
      f"  →  {100*E_aco/E_lit_aco:.0f} % do valor da literatura")
print(f"PP : E aparente = {E_pp/1e3:.2f} GPa  ({m_pp.sum()} pontos, R² = {r2_pp:.4f})")

# Rigidez da máquina estimada a partir do aço: 1/k_med = 1/k_CP + 1/k_maq
k_med = E_aco * A0_aco / L0_aco           # rigidez medida (N/mm)
k_cp  = E_lit_aco * A0_aco / L0_aco       # rigidez esperada do CP (N/mm)
k_maq = 1 / (1/k_med - 1/k_cp)
print(f"\nRigidez estimada do sistema máquina + garras: {k_maq/1e3:.1f} kN/mm")
print(f"Rigidez do CP de PP ({E_pp/1e3:.2f} GPa): {E_pp*A0_pp/L0_pp/1e3:.2f} kN/mm "
      f"→ erro pela máquina ≈ {100*(E_pp*A0_pp/L0_pp)/k_maq:.0f} %")
```

Aço: E aparente = 31.4 GPa  (11 pontos, R² = 0.9965)  →  15 % do valor da literatura
PP : E aparente = 0.72 GPa  (4 pontos, R² = 0.9997)

Rigidez estimada do sistema máquina + garras: 15.5 kN/mm
Rigidez do CP de PP (0.72 GPa): 0.55 kN/mm → erro pela máquina ≈ 4 %

## 7. Limite de escoamento (item c)

**Método do offset de 0,2 %:** traça-se uma reta paralela ao trecho elástico, com inclinação $E$, a partir de $\varepsilon$ = 0,002, e $\sigma_y$ é a tensão em que ela cruza a curva [1, 3]:

$$\sigma_{\text{reta}} = E\,(\varepsilon - 0{,}002) + b$$

onde $b$ é o intercepto da regressão, que corrige um pequeno deslocamento inicial da curva.

**Aço — escoamento descontínuo:** para materiais com patamar de escoamento, a norma ASTM E8 define o **limite de escoamento superior** ($\sigma_{ys}$, primeiro máximo antes do patamar) e o **inferior** ($\sigma_{yi}$, menor tensão no patamar). O Callister recomenda usar o inferior como limite de escoamento [1]. O fim do patamar é o primeiro ponto em que a tensão volta a superar $\sigma_{ys}$.

**PP:** em polímeros, o limite de escoamento é o **máximo local** da curva no início do empescoçamento (ISO 527 / ASTM D638). O offset de 0,2 % não se aplica, porque o trecho inicial já é não linear.

```
def offset_02(s, e, E, b):
    """Interseção da curva com a reta σ = E(ε − 0,002) + b (interpolação linear)."""
    gap = s - (E * (e - 0.002) + b)
    k = np.where((gap[:-1] > 0) & (gap[1:] <= 0))[0][0]    # curva passa para baixo da reta
    t = gap[k] / (gap[k] - gap[k+1])
    return s[k] + t * (s[k+1] - s[k]), e[k] + t * (e[k+1] - e[k])

# ---------- Aço ----------
sigma_02_aco, eps_02_aco = offset_02(s_aco, e_aco, E_aco, b_aco)

i_fim_pat = i_ys + np.argmax(s_aco[i_ys:] > sigma_ys)      # fim do patamar de Lüders
i_yi = i_ys + np.argmin(s_aco[i_ys:i_fim_pat])
sigma_yi = s_aco[i_yi]

print("Aço SAE 1010")
print(f"  Offset 0,2 % (E aparente):     σ_y  = {sigma_02_aco:.0f} MPa  (ε = {100*eps_02_aco:.2f} %)")
print(f"  Escoamento superior:           σ_ys = {sigma_ys:.0f} MPa  (ε = {100*e_aco[i_ys]:.2f} %)")
print(f"  Escoamento inferior:           σ_yi = {sigma_yi:.0f} MPa  (ε = {100*e_aco[i_yi]:.2f} %)")
print(f"  Patamar de Lüders: de {100*e_aco[i_ys]:.1f} % a {100*e_aco[i_fim_pat]:.1f} % de deformação")

# ---------- PP ----------
i_y_pp = np.argmax(s_pp)
sigma_y_pp, eps_y_pp = s_pp[i_y_pp], e_pp[i_y_pp]
print("\nPolipropileno")
print(f"  Tensão de escoamento (pico):   σ_y = {sigma_y_pp:.1f} MPa  (ε = {100*eps_y_pp:.1f} %)")
```

Aço SAE 1010
  Offset 0,2 % (E aparente):     σ_y  = 232 MPa  (ε = 0.91 %)
  Escoamento superior:           σ_ys = 362 MPa  (ε = 2.86 %)
  Escoamento inferior:           σ_yi = 348 MPa  (ε = 3.48 %)
  Patamar de Lüders: de 2.9 % a 4.9 % de deformação

Polipropileno
  Tensão de escoamento (pico):   σ_y = 29.1 MPa  (ε = 14.4 %)

## 8. Limite de resistência à tração (item d)

$$\sigma_u = \frac{F_{\text{máx}}}{A_0}$$

No PP a carga máxima coincide com o pico de escoamento, porque a tensão de estiramento a frio fica abaixo dele até a fratura. Também calculamos a **tensão média de estiramento** (patamar entre 100 % e 400 % de deformação) e a tensão na fratura.

```
i_u_aco = np.argmax(s_aco)
sigma_u_aco, eps_u_aco = s_aco[i_u_aco], e_aco[i_u_aco]

sigma_u_pp, eps_u_pp = sigma_y_pp, eps_y_pp
faixa = (e_pp > 1.0) & (e_pp < 4.0)
sigma_est_pp = s_pp[faixa].mean()             # tensão média de estiramento a frio

print(f"Aço: F_máx = {F_aco[i_u_aco]/1e3:.2f} kN   σ_u = {sigma_u_aco:.0f} MPa   (ε = {100*eps_u_aco:.1f} %)")
print(f"PP : F_máx = {F_pp[i_y_pp]:.0f} N   σ_u = {sigma_u_pp:.1f} MPa   (ε = {100*eps_u_pp:.1f} %)")
print(f"     tensão média de estiramento = {sigma_est_pp:.1f} MPa")
print(f"\nRazão σ_yi/σ_u do aço = {sigma_yi/sigma_u_aco:.2f}")
```

Aço: F_máx = 14.74 kN   σ_u = 458 MPa   (ε = 30.8 %)
PP : F_máx = 1333 N   σ_u = 29.1 MPa   (ε = 14.4 %)
     tensão média de estiramento = 16.1 MPa

Razão σ_yi/σ_u do aço = 0.76

## 9. Deformação na fratura e ductilidade (itens b e e)

A **deformação de engenharia na fratura** $\varepsilon_f$ é a do último ponto antes da ruptura. Ela inclui uma parcela elástica, que é recuperada quando o CP se rompe. O **alongamento percentual** (%AL) é a deformação **plástica** permanente [1]:

$$\%AL = 100\left(\varepsilon_f - \frac{\sigma_f}{E}\right)$$

onde $\sigma_f$ é a tensão de engenharia na fratura e $E$ o módulo aparente (a recuperação elástica da travessa também segue o módulo aparente).

**Redução de área (%RA):** exige o diâmetro (ou a seção) do CP medido após a fratura, que não foi informado. Se o grupo tiver essa medida, basta preencher `df_aco` abaixo.

```
# Aço
eps_f_aco, sigma_f_aco = e_aco[-1], s_aco[-1]
AL_aco = 100 * (eps_f_aco - sigma_f_aco / E_aco)

# PP
eps_f_pp, sigma_f_pp = e_pp[-1], s_pp[-1]
AL_pp = 100 * (eps_f_pp - sigma_f_pp / E_pp)

print(f"Aço: ε_f = {100*eps_f_aco:.1f} %   σ_f = {sigma_f_aco:.0f} MPa   %AL = {AL_aco:.1f} %")
print(f"PP : ε_f = {100*eps_f_pp:.0f} %   σ_f = {sigma_f_pp:.1f} MPa   %AL = {AL_pp:.0f} %")

# Redução de área: preencha o diâmetro final medido (mm), se houver
df_aco = None
if df_aco:
    Af_aco = np.pi * df_aco**2 / 4
    RA_aco = 100 * (A0_aco - Af_aco) / A0_aco
    print(f"Aço: %RA = {RA_aco:.1f} %")
else:
    print("\n%RA do aço não calculada: diâmetro final não informado.")
```

Aço: ε_f = 38.7 %   σ_f = 282 MPa   %AL = 37.8 %
PP : ε_f = 655 %   σ_f = 17.8 MPa   %AL = 653 %

%RA do aço não calculada: diâmetro final não informado.

## 10. Tensão e deformação verdadeiras (item f)

A tensão verdadeira usa a área instantânea, $\sigma_v = F/A_i$. Enquanto a deformação é **uniforme** (até a carga máxima), a conservação de volume ($A_0 L_0 = A_i L_i$) permite escrever:

$$\sigma_v = \sigma\,(1 + \varepsilon) \qquad\qquad \varepsilon_v = \ln(1 + \varepsilon)$$

Depois da carga máxima a deformação se concentra no pescoço e essas relações deixam de valer. A **tensão verdadeira na fratura** é $\sigma_{v,f} = F_f / A_f$ e exige a área final medida, que não foi informada. Por isso calculamos a tensão verdadeira **na carga máxima**.

Para o aço também estimamos o **expoente de encruamento** $n$ pelo critério de Considère: na carga máxima, $\varepsilon_v = n$.

```
# Curva verdadeira do aço até a carga máxima
sv_aco = s_aco[:i_u_aco+1] * (1 + e_aco[:i_u_aco+1])
ev_aco = np.log(1 + e_aco[:i_u_aco+1])
sigma_vu_aco, eps_vu_aco = sv_aco[-1], ev_aco[-1]

sigma_vu_pp = sigma_u_pp * (1 + eps_u_pp)
eps_vu_pp = np.log(1 + eps_u_pp)

print(f"Aço: σ_v na carga máxima = {sigma_vu_aco:.0f} MPa   ε_v = {eps_vu_aco:.3f}  →  n ≈ {eps_vu_aco:.2f}")
print(f"PP : σ_v no escoamento   = {sigma_vu_pp:.1f} MPa   ε_v = {eps_vu_pp:.3f}")

if df_aco:
    print(f"Aço: σ_v,f = {F_aco[-1]/Af_aco:.0f} MPa")

fig, ax = plt.subplots(figsize=(10, 6))
ax.plot(100 * e_aco, s_aco, color="#1f4e79", lw=1.4, label="Engenharia")
ax.plot(100 * ev_aco, sv_aco, color="#c0504d", lw=1.4, label="Verdadeira (até a carga máxima)")
ax.set_xlabel("Deformação (%)", fontsize=12); ax.set_ylabel("Tensão (MPa)", fontsize=12)
ax.set_title("Aço SAE 1010: curvas de engenharia e verdadeira", fontsize=13)
ax.set_xlim(0, 42); ax.set_ylim(0, 650); ax.grid(alpha=0.3); ax.legend(loc="lower right")
fig.tight_layout()
for a in fig.axes: eixos_virgula(a)
fig.savefig(os.path.join(PASTA, "aco_verdadeira.png"), dpi=300)
plt.show()
```

Aço: σ_v na carga máxima = 600 MPa   ε_v = 0.269  →  n ≈ 0.27
PP : σ_v no escoamento   = 33.3 MPa   ε_v = 0.135

## 11. Módulo de resiliência (item g)

Energia elástica armazenada por unidade de volume até o escoamento (área do triângulo sob a reta elástica):

$$U_r = \frac{\sigma_y^2}{2E} \qquad (1\ \text{MPa} = 1\ \text{MJ/m}^3)$$

No aço, o $E$ aparente é cerca de 5 vezes menor que o real e inflaria $U_r$ na mesma proporção. Por isso $U_r$ do aço é calculado com o $E$ da literatura (207 GPa) e com $\sigma_{yi}$. No PP usa-se o $E$ medido.

```
Ur_aco     = sigma_yi**2 / (2 * E_lit_aco)
Ur_aco_ap  = sigma_yi**2 / (2 * E_aco)       # só para comparação
Ur_pp      = sigma_y_pp**2 / (2 * E_pp)

print(f"Aço: U_r = {Ur_aco*1e3:.0f} kJ/m³   (com E aparente seria {Ur_aco_ap*1e3:.0f} kJ/m³)")
print(f"PP : U_r = {Ur_pp*1e3:.0f} kJ/m³")
```

Aço: U_r = 293 kJ/m³   (com E aparente seria 1927 kJ/m³)
PP : U_r = 588 kJ/m³

## 12. Módulo de tenacidade (item h)

Energia absorvida até a fratura por unidade de volume: área sob a curva de engenharia, calculada pela **regra dos trapézios**:

$$U_t = \int_0^{\varepsilon_f}\sigma\,d\varepsilon \approx \sum_i \frac{\sigma_i + \sigma_{i+1}}{2}\,(\varepsilon_{i+1} - \varepsilon_i)$$

Para conferir, usa-se a aproximação de Callister para metais dúcteis [1]: $U_t \approx \frac{\sigma_y + \sigma_u}{2}\,\varepsilon_f$.

```
Ut_aco = np.trapezoid(s_aco, e_aco)
Ut_pp  = np.trapezoid(s_pp,  e_pp)
Ut_aco_aprox = (sigma_yi + sigma_u_aco) / 2 * eps_f_aco

print(f"Aço: U_t = {Ut_aco:.0f} MJ/m³   (aproximação de Callister: {Ut_aco_aprox:.0f} MJ/m³)")
print(f"PP : U_t = {Ut_pp:.0f} MJ/m³")
```

Aço: U_t = 160 MJ/m³   (aproximação de Callister: 156 MJ/m³)
PP : U_t = 112 MJ/m³

### Curvas finais com as propriedades indicadas

```
# ---------------- Aço ----------------
fig, ax = plt.subplots(figsize=(10, 6))
ax.plot(100 * e_aco, s_aco, color="#1f4e79", lw=1.4, label="Dados experimentais")
ax.fill_between(100 * e_aco, s_aco, color="#1f4e79", alpha=0.07)
e_el = np.linspace(0, (sigma_ys - b_aco) / E_aco, 20)
ax.plot(100 * e_el, E_aco * e_el + b_aco, ":", color="gray", lw=1.3,
        label=virg(f"Ajuste elástico (E aparente = {E_aco/1e3:.1f} GPa)"))
e_off = np.linspace(0.002, eps_02_aco + 0.003, 30)
ax.plot(100 * e_off, E_aco * (e_off - 0.002) + b_aco, "--", color="#c0504d", lw=1.2,
        label="Reta paralela (offset 0,2 %)")

ax.annotate(f"$\\sigma_{{ys}}$ = {sigma_ys:.0f} MPa", (100*e_aco[i_ys], sigma_ys), xytext=(4, 420),
            arrowprops=dict(arrowstyle="->"), fontsize=10)
ax.annotate(f"$\\sigma_{{yi}}$ = {sigma_yi:.0f} MPa", (100*e_aco[i_yi], sigma_yi), xytext=(6, 290),
            arrowprops=dict(arrowstyle="->"), fontsize=10)
ax.annotate(f"$\\sigma_{{0,2}}$ = {sigma_02_aco:.0f} MPa", (100*eps_02_aco, sigma_02_aco), xytext=(3, 200),
            arrowprops=dict(arrowstyle="->"), fontsize=10)
ax.annotate(virg(f"$\\sigma_u$ = {sigma_u_aco:.0f} MPa"), (100*eps_u_aco, sigma_u_aco), xytext=(22, 490),
            arrowprops=dict(arrowstyle="->"), fontsize=10)
ax.annotate(virg(f"Fratura\n$\\varepsilon_f$ = {100*eps_f_aco:.1f} %"), (100*eps_f_aco, sigma_f_aco),
            xytext=(31, 180), arrowprops=dict(arrowstyle="->"), fontsize=10)
ax.set_xlabel("Deformação de engenharia (%)", fontsize=12)
ax.set_ylabel("Tensão de engenharia (MPa)", fontsize=12)
ax.set_xlim(0, 42); ax.set_ylim(0, 540); ax.grid(alpha=0.3); ax.legend(loc="lower right", fontsize=9)
fig.tight_layout()
for a in fig.axes: eixos_virgula(a)
fig.savefig(os.path.join(PASTA, "aco_propriedades.png"), dpi=300)
plt.show()

# ---------------- PP ----------------
fig, (ax1, ax2) = plt.subplots(1, 2, figsize=(13, 5.5), gridspec_kw={"width_ratios": [1.4, 1]})
ax1.plot(100 * e_pp, s_pp, color="#2e7d32", lw=1.4)
ax1.fill_between(100 * e_pp, s_pp, color="#2e7d32", alpha=0.07)
ax1.annotate(virg(f"$\\sigma_y = \\sigma_u$ = {sigma_y_pp:.1f} MPa"), (100*eps_y_pp, sigma_y_pp),
             xytext=(80, 30), arrowprops=dict(arrowstyle="->"), fontsize=10)
ax1.annotate(virg(f"Estiramento a frio\n(≈ {sigma_est_pp:.1f} MPa)"), (250, s_pp[np.argmin(abs(e_pp-2.5))]),
             xytext=(200, 7), arrowprops=dict(arrowstyle="->"), fontsize=10)
ax1.annotate(virg(f"Fratura\n$\\varepsilon_f$ = {100*eps_f_pp:.0f} %"), (100*eps_f_pp, sigma_f_pp),
             xytext=(560, 24), arrowprops=dict(arrowstyle="->"), fontsize=10)
ax1.set_title("Curva completa", fontsize=12)
ax2.plot(100 * e_pp, s_pp, "o-", color="#2e7d32", lw=1.2, ms=3, label="Dados experimentais")
e_el = np.linspace(0, 0.7 * sigma_y_pp / E_pp, 10)
ax2.plot(100 * e_el, E_pp * e_el + b_pp, "--", color="#c0504d", lw=1.4,
         label=virg(f"Ajuste elástico (E = {E_pp/1e3:.2f} GPa)"))
ax2.set_xlim(0, 30); ax2.set_title("Detalhe do início", fontsize=12); ax2.legend(loc="lower right", fontsize=9)
for ax in (ax1, ax2):
    ax.set_xlabel("Deformação de engenharia (%)", fontsize=12)
    ax.set_ylabel("Tensão de engenharia (MPa)", fontsize=12)
    ax.set_ylim(0, 34); ax.grid(alpha=0.3)
fig.tight_layout()
for a in fig.axes: eixos_virgula(a)
fig.savefig(os.path.join(PASTA, "pp_propriedades.png"), dpi=300)
plt.show()
```

## 13. Ensaio de flexão em 3 pontos da cerâmica

No ensaio de flexão em 3 pontos, o momento fletor máximo ocorre no centro do vão e a tensão de tração máxima está na face inferior do CP. Para uma seção retangular [1]:

$$\sigma = \frac{3 F L}{2 b h^2}$$

onde $F$ é a carga (N), $L$ a distância entre os apoios (mm), $b$ a largura e $h$ a espessura (mm). A **resistência à flexão** (módulo de ruptura) $\sigma_{fr}$ é essa tensão na carga máxima.

A **deformação na face tracionada** e o **módulo de flexão** são obtidos da deflexão $D$ no centro do vão (ASTM C1161 / D790):

$$\varepsilon = \frac{6 D h}{L^2} \qquad\qquad E_f = \frac{L^3 m}{4 b h^3}$$

onde $m$ é a inclinação (N/mm) do trecho linear da curva carga × deflexão.

**Início da curva:** até ≈ 0,34 mm de deslocamento a carga é praticamente nula, ou seja, o rolete ainda não estava apoiado no CP. A deflexão é medida a partir do **ponto de contato**, definido como o primeiro ponto com carga acima de 1 % da carga máxima.

**Inclinação $m$:** a curva fica mais rígida ao longo do ensaio, por acomodação e esmagamento local nos pontos de contato com os roletes. Por isso $m$ é a **maior inclinação** de uma regressão em janelas móveis de 10 pontos (1 s) antes da carga máxima. Como a deflexão vem da travessa, $E_f$ é um módulo aparente.

**Duas deformações na ruptura:** a deformação calculada pela deflexão desde o contato ($\varepsilon_{fr}$) inclui a acomodação e o dano acumulado. A parcela elástica pode ser estimada por $\varepsilon_{el} = \sigma_{fr}/E_f$.

**Trincas:** quedas bruscas de carga antes da ruptura final indicam trincas que se propagaram e foram detidas. Quedas consecutivas (separadas por menos de 0,01 mm) são agrupadas em um único evento, e só são consideradas as quedas maiores que 10 % da carga.

```
F_cer = cer["Flexure load kgf"].to_numpy()[:-1] * g     # carga (N), sem o ponto pós-ruptura
D_cer = cer["Flexure extension mm"].to_numpy()[:-1]     # deflexão (deslocamento do rolete, mm)

# Ponto de contato: primeiro ponto com carga acima de 1 % da carga máxima
i_max = np.argmax(F_cer)
i_c = np.argmax(F_cer > 0.01 * F_cer[i_max])
D_c = D_cer[i_c]
Dc = D_cer - D_c                      # deflexão a partir do contato (mm)

# Inclinação máxima em janelas móveis de 10 pontos, antes da carga máxima
J = 10
incl = np.array([np.polyfit(D_cer[i:i+J], F_cer[i:i+J], 1)[0] for i in range(i_c, i_max - J + 1)])
i_m = i_c + np.argmax(incl)
m_cer = incl.max()

# Tensão e deformação de flexão
s_cer = 3 * F_cer * L_cer / (2 * b_cer * h_cer**2)
e_cer = 6 * Dc * h_cer / L_cer**2

F_max = F_cer[i_max]
sigma_fr = s_cer[i_max]
eps_fr = e_cer[i_max]
E_f = L_cer**3 * m_cer / (4 * b_cer * h_cer**3)
eps_el = sigma_fr / E_f

# Trincas: agrupa quedas consecutivas e mantém as maiores que 10 %
quedas = np.where(np.diff(F_cer[:i_max+1]) < 0)[0]
eventos, k = [], 0
while k < len(quedas):
    ini = fim = quedas[k]
    while k + 1 < len(quedas) and D_cer[quedas[k+1]] - D_cer[fim] < 0.01:
        k += 1; fim = quedas[k]
    if F_cer[fim+1] < 0.90 * F_cer[ini]:
        eventos.append((ini, fim + 1))
    k += 1
queda = [ini for ini, fim in eventos]

print(f"Carga máxima            F_máx = {F_max:.0f} N ({F_max/g:.1f} kgf)")
print(f"Resistência à flexão    σ_fr  = {sigma_fr:.1f} MPa")
print(f"Inclinação máxima       m     = {m_cer:.0f} N/mm  (D = {D_cer[i_m]:.3f}–{D_cer[i_m+J-1]:.3f} mm)")
print(f"Módulo de flexão (aparente) E_f = {E_f/1e3:.1f} GPa")
print(f"Ponto de contato: D = {D_c:.3f} mm")
print(f"Deflexão desde o contato na ruptura = {Dc[i_max]:.3f} mm   →   ε_fr = {100*eps_fr:.2f} %")
print(f"Deformação elástica estimada  ε_el = σ_fr / E_f = {100*eps_el:.2f} %")
for n, (ini, fim) in enumerate(eventos, 1):
    print(f"Trinca {n}: D = {D_cer[ini]:.3f} mm, carga {F_cer[ini]:.0f} → {F_cer[fim]:.0f} N "
          f"({100*(1-F_cer[fim]/F_cer[ini]):.0f} %), σ = {s_cer[ini]:.1f} MPa")
```

Carga máxima            F_máx = 979 N (99.8 kgf)
Resistência à flexão    σ_fr  = 46.2 MPa
Inclinação máxima       m     = 7969 N/mm  (D = 0.767–0.781 mm)
Módulo de flexão (aparente) E_f = 11.8 GPa
Ponto de contato: D = 0.341 mm
Deflexão desde o contato na ruptura = 0.444 mm   →   ε_fr = 1.42 %
Deformação elástica estimada  ε_el = σ_fr / E_f = 0.39 %
Trinca 1: D = 0.507 mm, carga 240 → 215 N (10 %), σ = 11.3 MPa
Trinca 2: D = 0.542 mm, carga 352 → 210 N (40 %), σ = 16.6 MPa
Trinca 3: D = 0.709 mm, carga 661 → 575 N (13 %), σ = 31.2 MPa

```
fig, ax = plt.subplots(figsize=(10, 6))
mask = Dc >= 0
ax.plot(100 * e_cer[mask], s_cer[mask], color="#8d5524", lw=1.4, label="Dados experimentais")
# reta com a inclinação máxima, passando pelo trecho em que ela foi medida
ee = np.linspace(e_cer[i_m] - s_cer[i_m] / E_f, eps_fr, 10)
ax.plot(100 * ee, s_cer[i_m] + E_f * (ee - e_cer[i_m]), ":", color="gray", lw=1.6,
        label=virg(f"Inclinação máxima (E_f = {E_f/1e3:.1f} GPa)"))
for n, k in enumerate(queda, 1):
    ax.annotate(virg(f"Trinca {n}\n{s_cer[k]:.1f} MPa"), (100*e_cer[k], s_cer[k]),
                xytext=(100*e_cer[k] - 0.45, s_cer[k] + 8), arrowprops=dict(arrowstyle="->"), fontsize=10)
ax.annotate(virg(f"Ruptura\n$\\sigma_{{fr}}$ = {sigma_fr:.1f} MPa"), (100*eps_fr, sigma_fr),
            xytext=(100*eps_fr - 0.5, sigma_fr + 2), arrowprops=dict(arrowstyle="->"), fontsize=10)
ax.set_xlabel("Deformação na face tracionada (%)", fontsize=12)
ax.set_ylabel("Tensão de flexão (MPa)", fontsize=12)
ax.set_title("Cerâmica: curva tensão × deformação em flexão (3 pontos)", fontsize=13)
ax.set_xlim(0, 100 * eps_fr * 1.15); ax.set_ylim(0, sigma_fr * 1.2)
ax.grid(alpha=0.3); ax.legend(loc="upper left", fontsize=9)
fig.tight_layout()
for a in fig.axes: eixos_virgula(a)
fig.savefig(os.path.join(PASTA, "ceramica_flexao.png"), dpi=300)
plt.show()
```

### Comparação entre os três materiais

```
fig, ax = plt.subplots(figsize=(10, 6))
ax.plot(100 * e_aco, s_aco, color="#1f4e79", lw=1.6, label="Aço SAE 1010 (tração)")
ax.plot(100 * e_pp,  s_pp,  color="#2e7d32", lw=1.6, label="Polipropileno (tração)")
ax.plot(100 * e_cer[mask], s_cer[mask], color="#8d5524", lw=1.6, label="Cerâmica (flexão)")
ax.set_xscale("log")
ax.xaxis.set_major_formatter(fmt_virg)
ax.set_xlabel("Deformação de engenharia (%), escala logarítmica", fontsize=12)
ax.set_ylabel("Tensão (MPa)", fontsize=12)
ax.set_xlim(0.05, 1000); ax.set_ylim(0, 500); ax.grid(alpha=0.3, which="both"); ax.legend()
fig.tight_layout()
fig.savefig(os.path.join(PASTA, "comparacao.png"), dpi=300)
plt.show()
```

## 14. Resumo dos resultados

```
f = lambda v, d: f"{v:.{d}f}".replace(".", ",")
resumo = pd.DataFrame([
    ["a", "Módulo de elasticidade aparente, E (GPa)",         f(E_aco/1e3, 1), f(E_pp/1e3, 2)],
    ["c", "Limite de escoamento a 0,2 %, σ_0,2 (MPa)",        f(sigma_02_aco, 0), "não se aplica"],
    ["c", "Limite de escoamento superior, σ_ys (MPa)",        f(sigma_ys, 0), "—"],
    ["c", "Limite de escoamento inferior, σ_yi (MPa)",        f(sigma_yi, 0), "—"],
    ["c", "Tensão de escoamento (pico), σ_y (MPa)",           "—", f(sigma_y_pp, 1)],
    ["d", "Limite de resistência à tração, σ_u (MPa)",        f(sigma_u_aco, 0), f(sigma_u_pp, 1)],
    ["b", "Deformação de engenharia na fratura, ε_f (%)",     f(100*eps_f_aco, 1), f(100*eps_f_pp, 0)],
    ["e", "Alongamento, %AL (%)",                             f(AL_aco, 1), f(AL_pp, 0)],
    ["e", "Redução de área, %RA (%)",                         "d_f não informado", "—"],
    ["f", "Tensão verdadeira na carga máxima, σ_v (MPa)",     f(sigma_vu_aco, 0), f(sigma_vu_pp, 1)],
    ["g", "Módulo de resiliência, U_r (kJ/m³)",               f(Ur_aco*1e3, 0), f(Ur_pp*1e3, 0)],
    ["h", "Módulo de tenacidade, U_t (MJ/m³)",                f(Ut_aco, 0), f(Ut_pp, 0)],
], columns=["Item", "Propriedade", "Aço SAE 1010", "Polipropileno"])

flexao = pd.DataFrame([
    ["Carga máxima, F_máx (N)",                     f(F_max, 0)],
    ["Resistência à flexão, σ_fr (MPa)",            f(sigma_fr, 1)],
    ["Módulo de flexão aparente, E_f (GPa)",        f(E_f/1e3, 1)],
    ["Deformação na ruptura desde o contato, ε_fr (%)", f(100*eps_fr, 2)],
    ["Deformação elástica na ruptura, σ_fr/E_f (%)", f(100*eps_el, 2)],
] + [[f"Tensão na trinca {n}, (MPa)", f(s_cer[k], 1)] for n, k in enumerate(queda, 1)],
    columns=["Propriedade", "Cerâmica (flexão 3 pontos)"])

resumo.to_csv(os.path.join(PASTA, "resultados_tracao.csv"), sep=";", index=False, encoding="utf-8-sig")
flexao.to_csv(os.path.join(PASTA, "resultados_flexao.csv"), sep=";", index=False, encoding="utf-8-sig")
display(resumo)
display(flexao)
```

   Item                                   Propriedade       Aço SAE 1010  \
0     a      Módulo de elasticidade aparente, E (GPa)               31,4   
1     c     Limite de escoamento a 0,2 %, σ_0,2 (MPa)                232   
2     c     Limite de escoamento superior, σ_ys (MPa)                362   
3     c     Limite de escoamento inferior, σ_yi (MPa)                348   
4     c        Tensão de escoamento (pico), σ_y (MPa)                  —   
5     d     Limite de resistência à tração, σ_u (MPa)                458   
6     b  Deformação de engenharia na fratura, ε_f (%)               38,7   
7     e                          Alongamento, %AL (%)               37,8   
8     e                      Redução de área, %RA (%)  d_f não informado   
9     f  Tensão verdadeira na carga máxima, σ_v (MPa)                600   
10    g            Módulo de resiliência, U_r (kJ/m³)                293   
11    h             Módulo de tenacidade, U_t (MJ/m³)                160   

    Polipropileno  
0            0,72  
1   não se aplica  
2               —  
3               —  
4            29,1  
5            29,1  
6             655  
7             653  
8               —  
9            33,3  
10            588  
11            112

                                       Propriedade Cerâmica (flexão 3 pontos)
0                          Carga máxima, F_máx (N)                        979
1                 Resistência à flexão, σ_fr (MPa)                       46,2
2             Módulo de flexão aparente, E_f (GPa)                       11,8
3  Deformação na ruptura desde o contato, ε_fr (%)                       1,42
4     Deformação elástica na ruptura, σ_fr/E_f (%)                       0,39
5                        Tensão na trinca 1, (MPa)                       11,3
6                        Tensão na trinca 2, (MPa)                       16,6
7                        Tensão na trinca 3, (MPa)                       31,2

**Interpretação**

- **Aço SAE 1010:** escoamento descontínuo com patamar de Lüders, típico de aço de baixo carbono, seguido de encruamento e empescoçamento. O material é dúctil e tenaz. O módulo aparente fica muito abaixo do real por causa da flexibilidade da máquina e das garras (seção 6).
- **Polipropileno:** módulo e resistência muito menores que os do aço, mas deformação na fratura cerca de 17 vezes maior, por causa do estiramento a frio. Por isso a tenacidade por volume fica na mesma ordem da do aço (≈ 110 contra ≈ 160 MJ/m³), mesmo com resistência ≈ 16 vezes menor.
- **Cerâmica:** comportamento frágil, sem deformação plástica e com deformação elástica na ruptura de apenas ≈ 0,4 %. As quedas de carga antes da ruptura indicam trincas que se formaram e foram detidas, o que é típico de cerâmicas porosas ou heterogêneas (por exemplo, cerâmica vermelha).

**Limitações:** deformações medidas pela travessa (sem extensômetro), um único CP por material e diâmetro e área finais não medidos.

**Referências**

[1] Callister, W. D. Jr.; Rethwisch, D. G. *Ciência e Engenharia de Materiais: uma introdução*. 10. ed. LTC, 2020.
[2] ASM Handbook, v. 8: *Mechanical Testing and Evaluation*. ASM International, 2000.
[3] ASTM E8/E8M-09. *Standard Test Methods for Tension Testing of Metallic Materials*. ASTM International, 2009.
[4] ASTM D638-10. *Standard Test Method for Tensile Properties of Plastics*. ASTM International, 2010.
[5] ASTM C1161. *Standard Test Method for Flexural Strength of Advanced Ceramics at Ambient Temperature*. ASTM International.
